Repository: Melle2006/BARNES_UI

# Barnes UI

A desktop application for designing TPU compliant flexures, measuring their stiffness, fitting
them to prosthetic-hand finger joints, and simulating the resulting motion and restoring torque.

**Current state: all seven phases built.** The application imports CAD and assemblies,
measures them, reconstructs flexure centrelines, computes reduced-order stiffness, meshes with
second-order tetrahedra, runs nonlinear hyperelastic analysis in CalculiX, adapts a parametric
flexure to a new joint, previews the motion, fits joint springs to FEA results, sweeps the design
space and reports the trade-offs. **CalculiX is a native executable you must install
separately** — see [docs/08-calculix-installation.md](docs/08-calculix-installation.md). Until it
is installed, FEA is disabled and the application will not substitute a reduced-order result for
one you asked a solver for.

**What is not done is not code.** Four inputs are outstanding — an A8 STEP export, its SolidWorks
mass properties, a list of which A8 dimensions were measured rather than estimated, and a tensile
test of the actual filament. Until the last of those exists, **nothing in this project is
experimentally validated**, and the gate that would mark something validated has nothing to
accept. See [docs/06-required-inputs.md](docs/06-required-inputs.md).

### The three numbers worth knowing

**The reduced-order model overstates the A3 flexure's stiffness by 9 % to 20 %**, against
6.103 N·mm/rad from CalculiX — a figure with its own convergence study, 0.936 % between a
17,042-element and a 32,965-element mesh — with the spread coming from where the strap is taken to be
clamped rather than from the physics.

# TPU test data for ANSYS

Made by `scripts/export_ansys_csv.py` from `../tension_tests_AB.xlsx` and
`../compression_test_C.xlsx`. All values are **engineering strain (mm/mm)** and
**engineering stress (MPa)**, as ANSYS expects for hyperelastic test data. Compression is
negative.

| File | What | Use it for |
|---|---|---|
| `uniaxial_tension_edge.csv` | E1-1 + E2-1 (strips printed on edge) | **the main material data**: joint leaves and strips are printed this way |
| `uniaxial_edge_tension_plus_compression.csv` | the edge tension and C1 compression in one table | a hyperelastic fit that covers both tension and compression |
| `uniaxial_tension_flat.csv` | F1-1 + F2-1 (dog-bones printed flat) | comparison, or parts printed flat |
| `uniaxial_compression.csv` | C1 | compression only |
| `raw/<specimen>.csv` | every reading as measured, one file per specimen | checking; not cleaned |
| `apdl/*.txt` | the same four tables, no header, space separated | Mechanical APDL curve fitting |
| `summary.csv` | E per specimen and group, neo-Hookean μ and D1 | quick values |
| `tpu90a_sunlu_neohookean.mac` | the material as APDL commands (density, neo-Hookean μ and d) | APDL `/INPUT`, or a Workbench Commands object |
| `../TPU90A_ansys_data.zip` | all of the above in one file | download |

"Fit-ready" tables (the four top-level files): (0, 0) kept once; readings with stress but
no measurable strain dropped (the gap was read to 0.1 mm = 0.5 % strain, so the first one or
two steps of F1-1 and E1-1 read zero; left in, they look like infinite stiffness and spoil the
fit); sorted by strain; readings at the same strain averaged. C2 is left out (its start is
offset, see `../compression_C1_C2_from_video.md`).

## ANSYS Workbench (Engineering Data)

1. Engineering Data → your TPU material → Toolbox → **Hyperelastic Experimental Data →
   Uniaxial Test Data**, drag it onto the material.
2. Open the CSV in Excel, select the two columns **without the header row**, copy, and paste
   into the Uniaxial Test Data table (Strain, Stress). Set the table's units to mm mm⁻¹ and
   MPa if they are not already.
3. Add a hyperelastic model (Toolbox → Hyperelastic): **Neo-Hookean** is enough for these
   strains (up to ~18 %); Mooney-Rivlin 2-parameter or Yeoh 2nd order if you want a closer
   fit. Right-click it → **Solve Curve Fit**, check the plot against the points, then
   **Copy Calculated Values to Property**.
4. Or skip the fit and type the neo-Hookean values from `summary.csv` directly:
   μ = 6.99 MPa, D1 = 0.00573 MPa⁻¹ (ν = 0.49) or 0 (incompressible).

## Mechanical APDL

```
TB,HYPER,1,,,NEO
TBFT,EADD,1,UNIA,uniaxial_tension_edge.txt
TBFT,SOLVE,1,HYPER,NEO,1
TBFT,FADD,1,HYPER,NEO
```

## Caveats

* One copy of each tension specimen and one usable compression run: treat these as
  provisional until the other copies are tested.
* The conditioning mass in the workbook reads 0.045–0.06 kg rather than the ~1–2 kg asked
  for; if that is what was hung, the specimens were not conditioned, and the first-stretch
  (Mullins) stiffening is in the data.
* Compression (C1, 28.6 MPa) reads about 35 % stiffer than tension (21.0 MPa). Some of that
  is normal for a short cylinder; the run was also loaded fast. A neo-Hookean fit to the
  combined table will sit between the two.

File: results/material_tests/ansys/apdl/uniaxial_compression.txt
-0.114583 -3.904495
-0.104167 -3.274278
-0.093750 -3.098631
-0.083333 -2.145175
-0.052083 -1.701991
-0.031250 -1.133576
-0.020833 -0.504173
-0.000000 0.000000

File: results/material_tests/ansys/apdl/uniaxial_edge_tension_plus_compression.txt
-0.114583 -3.904495
-0.104167 -3.274278
-0.093750 -3.098631
-0.083333 -2.145175
-0.052083 -1.701991
-0.031250 -1.133576
-0.020833 -0.504173
0.000000 0.000000
0.014493 0.356295
0.020000 0.507414
0.028986 0.534443
0.030000 0.676552
0.035000 0.845690
0.038647 0.712591
0.045000 1.014828
0.055000 1.183966
0.057971 0.890738
0.062802 1.068886
0.067633 1.247034
0.070000 1.353103
0.072464 1.514255
0.082126 1.781477
0.090000 1.522241
0.095000 1.691379
0.096618 1.959625
0.105000 1.860517
0.106280 2.137772
0.110000 2.029655
0.111111 2.315920
0.115000 2.198793
0.125604 2.494068
0.130000 2.367931
0.140097 2.672215
0.145000 2.537069

File: results/material_tests/ansys/apdl/uniaxial_tension_edge.txt
0.000000 0.000000
0.014493 0.356295
0.020000 0.507414
0.028986 0.534443
0.030000 0.676552
0.035000 0.845690
0.038647 0.712591
0.045000 1.014828
0.055000 1.183966
0.057971 0.890738
0.062802 1.068886
0.067633 1.247034
0.070000 1.353103
0.072464 1.514255
0.082126 1.781477
0.090000 1.522241
0.095000 1.691379
0.096618 1.959625
0.105000 1.860517
0.106280 2.137772
0.110000 2.029655
0.111111 2.315920
0.115000 2.198793
0.125604 2.494068
0.130000 2.367931
0.140097 2.672215
0.145000 2.537069

File: results/material_tests/ansys/apdl/uniaxial_tension_flat.txt
0.000000 0.000000
0.005000 0.392400
0.015000 0.588600
0.019802 0.205708
0.029703 0.411417
0.030000 0.784800
0.039604 0.617125
0.040000 0.981000
0.045000 1.177200
0.054455 0.822833
0.055000 1.373400
0.059406 1.234250
0.064356 1.028541
0.070000 1.569600
0.074257 1.439958
0.075000 1.765800
0.079208 1.645666
0.094059 1.851375
0.095000 1.962000
0.103960 2.057083
0.118812 2.262791
0.125000 2.158200
0.128713 2.468500
0.138614 2.674208
0.140000 2.354400
0.153465 2.879916
0.160000 2.550600
0.163366 3.085624
0.170000 2.746800
0.180000 2.943000
